Repository: chloeyeh0709-byte/Atkins-Physical-Chemistry-HTML

File: chapters/19_材料一高分子與聚集體.html
第十九章　材料一：高分子與聚集體 | 物理化學

☰ 目錄

  物理化學講義

  ATKINS' PHYSICAL CHEMISTRY 改編學習版

  ← 返回章節列表
  
  第十九章　材料一

  導論

  分子量量測

  高分子鏈形狀

  彈性體

  高分子材料

  蛋白質結構

  核酸

  膠體

  微胞與生物膜

  表面膜

  重點整理

第十九章　材料一：高分子與聚集體

Materials 1: Macromolecules and Aggregates

19.1　導論

本章探討高分子（polymers）、生物巨分子（biological macromolecules）與膠體（colloids）等材料的物理化學性質。這些體系的共同特點是具有從奈米到微米尺度的複雜結構，而宏觀性質由其微觀結構決定。

19.2　高分子分子量的量測

平均分子量

高分子樣品通常含有不同長度的鏈，需用統計平均值描述：

數均分子量（number-average）：Mn=∑iNiMi/∑iNiM_n = \sum_i N_i M_i / \sum_i N_iMn​=∑i​Ni​Mi​/∑i​Ni​

質均分子量（weight-average）：Mw=∑iNiMi2/∑iNiMiM_w = \sum_i N_i M_i^2 / \sum_i N_i M_iMw​=∑i​Ni​Mi2​/∑i​Ni​Mi​

ZZZ 均分子量：MZ=∑iNiMi3/∑iNiMi2M_Z = \sum_i N_i M_i^3 / \sum_i N_i M_i^2MZ​=∑i​Ni​Mi3​/∑i​Ni​Mi2​（光散射更敏感）

分散度指數（dispersity index）Đ=Mw/Mn≥1Đ = M_w/M_n \geq 1Đ=Mw​/Mn​≥1；活性聚合（living polymerization）可使 Đ→1Đ \to 1Đ→1。

量測方法

方法	可測量	原理	

MALDI-TOF 質譜	MMM 分布（絕對值）	雷射解吸/飛行時間	

Rayleigh 光散射	MwM_wMw​，RgR_gRg​	Rθ=KcpPθMwR_\theta = Kc_p P_\theta M_wRθ​=Kcp​Pθ​Mw​	

沉降分析（超速離心）	MMM，fff	S=bMn/(fNA)S = bMn/(fN_A)S=bMn/(fNA​)	

SDS-PAGE	相對 MMM	電泳遷移率與 ln⁡M\ln MlnM 呈線性	

黏度計	MvM_vMv​	Mark-Kuhn：[η]=KMva[\eta] = KM_v^a[η]=KMva​	

Rayleigh 比（Rayleigh ratio）RθR_\thetaRθ​ 與分子量的關係（Zimm 作圖法）：

KcpRθ=1MwPθ+2Bcp\frac{Kc_p}{R_\theta} = \frac{1}{M_w P_\theta} + 2B c_pRθ​Kcp​​=Mw​Pθ​1​+2Bcp​
PθP_\thetaPθ​ 為形狀因子，BBB 為滲透壓第二維里係數。

19.3　高分子鏈的形狀

自由接合鏈

NNN 段長度為 lll 的鏈節，若完全無限制（freely jointed chain）：

均方根末端距：Rrms=N1/2lR_{\rm rms} = N^{1/2} lRrms​=N1/2l

迴旋半徑：Rg=(N/6)1/2lR_g = (N/6)^{1/2} lRg​=(N/6)1/2l

受約束鏈

實際碳鏈具有固定鍵角 θ\thetaθ（四面體鍵角 θ=109.5°\theta = 109.5°θ=109.5°）：

Rrms=l ⁣(N(1−cos⁡θ)1+cos⁡θ)1/2R_{\rm rms} = l\!\left(\frac{N(1-\cos\theta)}{1+\cos\theta}\right)^{1/2}Rrms​=l(1+cosθN(1−cosθ)​)1/2
對四面體碳鏈（cos⁡θ=−1/3\cos\theta = -1/3cosθ=−1/3）：Rrms=(2N)1/2 lR_{\rm rms} = (2N)^{1/2}\,lRrms​=(2N)1/2l，比自由接合鏈伸展了 2\sqrt{2}2​ 倍。

構型熵

設伸展比例 v=⟨x⟩/(Nl)v = \langle x \rangle/(Nl)v=⟨x⟩/(Nl)，高分子鏈的構型熵變化：

ΔS=−12kNln⁡ ⁣[(1+v)1+v(1−v)1−v](19.35)\Delta S = -\frac{1}{2}kN\ln\!\left[(1+v)^{1+v}(1-v)^{1-v}\right] \qquad \text{(19.35)}ΔS=−21​kNln[(1+v)1+v(1−v)1−v](19.35)

19.4　彈性體

彈性體（elastomers）如天然橡膠，其彈性源於熵彈性（entropic elasticity）而非焓彈性。拉伸時高分子鏈被強迫伸展，構型數減少，熵降低，回縮力由此產生。

彈性體的張力：

F=kT2lln⁡ ⁣1+v1−v≈vkTl=nkTNl(19.37)F = \frac{kT}{2l}\ln\!\frac{1+v}{1-v} \approx \frac{vkT}{l} = \frac{nkT}{Nl} \qquad \text{(19.37)}F=2lkT​ln1−v1+v​≈lvkT​=NlnkT​(19.37)
小形變時（v≪1v \ll 1v≪1）符合 Hooke 定律（F∝vF \propto vF∝v），但大形變時顯示非線性。

熵彈性 vs 焓彈性

金屬彈簧恢復力源於原子間距偏離平衡位置（焓效應）；橡皮筋的彈性主要來自熵——伸展降低了可能的構型數，體系自發回縮以增加熵。拉伸橡膠時可感受到其溫度上升（熵彈性放熱）。

19.5　高分子材料

纖維

如尼龍-66，鏈間以氫鍵連結而具高抗拉強度。

塑料

特性由兩個轉變溫度決定：玻璃轉變溫度 TgT_gTg​（非晶區凍結）與熔融溫度 TmT_mTm​（晶區熔融）。$T > T_m為熔體； 為熔體；為熔體；T_g 為半晶態； 為半晶態；為半晶態；T 導電高分子

聚乙炔（polyacetylene）等共軛高分子可透過 n 型或 p 型摻雜導電。電荷攜帶者為極化子（polarons，局部變形的電子）或孤子（solitons）。應用：OLED、有機太陽能電池等。

19.6　蛋白質結構

蛋白質的二級結構（secondary structure）由主鏈鍵角 ϕ\phiϕ（Cα_\alphaα​—N 旋轉）與 ψ\psiψ（Cα_\alphaα​—C 旋轉）決定，常以Ramachandran 圖表示允許區域。

α-螺旋

每圈 3.6 個殘基，間距 544 pm

氫鍵連接第 iii 個殘基的 N–H 與第 i+4i+4i+4 個殘基的 C=O

R 基向外伸展；側鏈大小影響穩定性

β-折疊

反平行 β\betaβ-折疊：ϕ=−139°,ψ=113°\phi = -139°, \psi = 113°ϕ=−139°,ψ=113°，鍵角更充分利用氫鍵

平行 β\betaβ-折疊：鍵角稍有差異，氫鍵稍弱

分子力學與動力學

蛋白質構型能量以力場（force field）描述：

V=Vstretch+Vbend+Vtorsion+VvdW+VelecV = V_{\rm stretch} + V_{\rm bend} + V_{\rm torsion} + V_{\rm vdW} + V_{\rm elec}V=Vstretch​+Vbend​+Vtorsion​+VvdW​+Velec​
其中鍵長（stretch）、鍵角（bend）、二面角（torsion）貢獻分別為諧振勢，凡得瓦與靜電項以 Lennard-Jones 與 Coulomb 勢描述。分子動力學（MD）利用 Newton 方程積分模擬構型演化。

19.7　核酸

DNA 雙螺旋（B 型）結構特徵：

直徑約 2.0 nm，螺距 3.4 nm（每圈 10 個鹼基對）

A-T 以兩個氫鍵連接；G-C 以三個氫鍵連接

鹼基堆疊作用（base stacking）對雙螺旋穩定性貢獻甚大（色散力 + 疏水作用）

DNA 變性（denaturation）：加熱使氫鍵斷裂，雙鏈分離。熔融溫度 TmT_mTm​ 隨 G-C 含量上升（G-C 有三個氫鍵，更穩定）。tRNA 具有三葉草（cloverleaf）二維結構。

19.8　膠體

膠體（colloids）指分散粒子（1 nm–1 μm）在介質中分散形成的體系：

類型	分散相	介質	例	

溶膠（sol）	固體	液體	金溶液	

氣溶膠（aerosol）	液/固	氣體	霧、煙	

乳液（emulsion）	液體	液體	牛奶	

凝膠（gel）	固體	固體	矽膠、瓊脂	

分類：親液（lyophilic）膠體（如蛋白質）穩定性源於溶劑化；疏液（lyophobic）膠體（如金溶膠）靠靜電排斥穩定。

DLVO 理論

膠體粒子間同時存在靜電排斥與凡得瓦吸引，淨勢能為兩者之和（Derjaguin-Landau-Verwey-Overbeek 理論）：

Vtotal=Vrepulsion+VattractionV_{\rm total} = V_{\rm repulsion} + V_{\rm attraction}Vtotal​=Vrepulsion​+Vattraction​
Vrep=Aa2ζ2e−s/rDR,Vatt=−BsV_{\rm rep} = \frac{A a^2 \zeta^2 e^{-s/r_D}}{R}, \quad V_{\rm att} = -\frac{B}{s}Vrep​=RAa2ζ2e−s/rD​​,Vatt​=−sB​
ζ\zetaζ 為 zeta 電位，rDr_DrD​ 為 Debye 長度，sss 為表面間距。加入電解質壓縮雙電層（降低 rDr_DrD​），可使膠體聚沉（Schulze-Hardy 規則：聚沉效率隨反離子電荷 zzz 的 z6z^6z6 次方增強）。

19.9　微胞、脂質體與生物膜

表面活性劑（surfactant）分子具有親水頭基與疏水碳氫尾鏈（兩親性，amphiphilic）。在水中超過臨界微胞濃度（CMC）後自動聚集形成微胞（micelle），疏水尾鏈朝內，親水頭朝外。

CMC 以下：表面活性劑單體降低水的表面張力

CMC 以上：微胞形成，表面張力幾乎不再降低

Krafft 溫度：低於此溫度，表面活性劑不溶，無法形成微胞

脂質體（liposome）為雙層磷脂質囊泡，是藥物傳遞載體的基礎。生物膜（plasma membrane）約 5 nm 厚，以流體鑲嵌模型（fluid mosaic model）描述：脂質雙層中蛋白質可側向移動。脂質筏（lipid raft）是富含膽固醇和鞘脂的有序微區，可能在訊號傳導中扮演角色。

19.10　表面膜

Langmuir 膜：不溶性兩親分子在水面形成的單分子層。表面壓力：

π=γ∗−γ\pi = \gamma^* - \gammaπ=γ∗−γ
γ∗\gamma^*γ∗ 為純水表面張力，γ\gammaγ 為有膜時的值。Langmuir 槽可量測 π\piπ-面積等溫線（類似氣體的 PV 等溫線）。

Gibbs 吸附等溫式：

dγ=−∑jΓj dμj(19.50)\mathrm{d}\gamma = -\sum_j \Gamma_j\, \mathrm{d}\mu_j \qquad \text{(19.50)}dγ=−j∑​Γj​dμj​(19.50)
(∂γ∂c)T=−RTΓsc(19.53)\left(\frac{\partial\gamma}{\partial c}\right)_T = -\frac{RT\Gamma_s}{c} \qquad \text{(19.53)}(∂c∂γ​)T​=−cRTΓs​​(19.53)
Γs\Gamma_sΓs​ 為溶質的表面過量量（mol m−2^{-2}−2）。降低 γ\gammaγ 的溶質（正吸附）在表面富集；升高 γ\gammaγ 的溶質（負吸附，如電解質）被排斥出表面。

重點整理

概念	關鍵公式 / 值	

均方根末端距（自由接合鏈）	Rrms=N1/2lR_{\rm rms} = N^{1/2}lRrms​=N1/2l	

迴旋半徑	Rg=(N/6)1/2lR_g = (N/6)^{1/2}lRg​=(N/6)1/2l	

受約束鏈（四面體鍵角）	Rrms=(2N)1/2lR_{\rm rms} = (2N)^{1/2}lRrms​=(2N)1/2l	

彈性體張力	F≈vkT/lF \approx vkT/lF≈vkT/l（小形變 Hooke 極限）	

α-螺旋	3.6 殘基/圈，544 pm 螺距，i→i+4i \to i+4i→i+4 氫鍵	

B-DNA	直徑 2.0 nm，螺距 3.4 nm，10 bp/圈	

臨界微胞濃度	CMC（超過此值開始形成微胞）	

Gibbs 吸附等溫	dγ=−∑jΓj dμj\mathrm{d}\gamma = -\sum_j\Gamma_j\,\mathrm{d}\mu_jdγ=−∑j​Γj​dμj​

File: chapters/20_材料二固態.html
第二十章　材料二：固態 | 物理化學

☰ 目錄

  物理化學講義

  ATKINS' PHYSICAL CHEMISTRY 改編學習版

  ← 返回章節列表
  
  第二十章　材料二：固態

  導論

  晶體結構

  X 射線繞射

  金屬固體

  離子固體

  共價與分子固體

  機械性質

  能帶理論

  半導體

  光學性質

  磁性質

  超導體

  重點整理

第二十章　材料二：固態

Materials 2: The Solid State

20.1　導論

固態材料按鍵結特性分為：金屬（metallic）、離子（ionic）、共價（covalent）與分子（molecular）固體。本章從晶體結構出發，逐步討論電學、光學與磁學性質。

20.2　晶體結構

空間格子（space lattice）：由格點（lattice points）周期性排列構成，每個格點的環境完全相同。最小重複單元為晶胞（unit cell）。

三維晶系有 7 種（立方、四方、正交、單斜、三斜、三方、六方），對應 14 種Bravais 格子（P/I/F/C 型）。

Miller 指數

晶面以 Miller 指數 (hkl)(hkl)(hkl) 標記：截距 a/h,b/k,c/la/h, b/k, c/la/h,b/k,c/l 的倒數之比（化為互質整數）。相鄰晶面間距（立方晶系）：

dhkl=a(h2+k2+l2)1/2d_{hkl} = \frac{a}{(h^2+k^2+l^2)^{1/2}}dhkl​=(h2+k2+l2)1/2a​

密堆積結構

等大球的最密堆積（packing fraction 0.7405）有兩種：

面心立方（fcc，ccp）：ABCABC... 堆疊，配位數 12

六方密堆積（hcp）：ABABAB... 堆疊，配位數 12

體心立方（bcc）：配位數 8，堆積分率 0.6802。

20.3　X 射線繞射

布拉格定律（Bragg's law）：

nλ=2dsin⁡θ（Bragg，n=1,2,…）n\lambda = 2d\sin\theta \qquad \text{（Bragg，n=1,2,…n=1,2,\ldotsn=1,2,…）}nλ=2dsinθ（Bragg，n=1,2,…）
繞射只在 θ\thetaθ 滿足上式時發生（建設性干涉）。由量測 θ\thetaθ 可計算晶面間距 ddd。

結構因子

繞射強度正比於結構因子（structure factor）的平方：

Fhkl=∑jfjexp⁡(2πi(hxj+kyj+lzj))(20.7)F_{hkl} = \sum_j f_j \exp(2\pi i(hx_j + ky_j + lz_j)) \qquad \text{(20.7)}Fhkl​=j∑​fj​exp(2πi(hxj​+kyj​+lzj​))(20.7)
fjf_jfj​ 為原子散射因子（與電子數有關），(xj,yj,zj)(x_j, y_j, z_j)(xj​,yj​,zj​) 為分數坐標。某些 (hkl)(hkl)(hkl) 因對稱性使 Fhkl=0F_{hkl} = 0Fhkl​=0（系統消滅，systematic absences），可用以判斷晶格類型。

電子密度圖（Fourier 合成）：

ρ(r)=1V∑hklFhkle−2πi(hx+ky+lz)(20.8)\rho(r) = \frac{1}{V}\sum_{hkl} F_{hkl} e^{-2\pi i(hx+ky+lz)} \qquad \text{(20.8)}ρ(r)=V1​hkl∑​Fhkl​e−2πi(hx+ky+lz)(20.8)
由所有 FhklF_{hkl}Fhkl​ 重建電子密度分布（相位問題：僅能量測 ∣F∣2|F|^2∣F∣2，需靠 Patterson 合成或直接法求相）。

20.4　金屬固體

多數金屬採取 fcc、hcp 或 bcc 結構。金屬鍵以離域電子（電子海模型）描述，帶來高導電性、導熱性與延展性。

滑移面（slip plane）是在機械應力下最易發生位錯（dislocation）移動的晶面；fcc 金屬有多個 {111} 滑移面，故延展性佳；bcc 滑移面較少，故鐵較硬而脆。

20.5　離子固體

常見結構

結構	例子	陽離子配位	陰離子配位	

CsCl 型	CsCl、TlCl	8	8	

NaCl（岩鹽）型	NaCl、KBr、MgO	6	6	

ZnS（閃鋅礦）型	ZnS、CdS	4	4	

半徑比規則

離子半徑比 γ=rsmaller/rlarger\gamma = r_{\rm smaller}/r_{\rm larger}γ=rsmaller​/rlarger​ 決定穩定結構：

$\gamma > 0.732$：CsCl 型（8 配位）

$0.414 $\gamma 

Madelung 常數與 Born-Mayer 方程

離子晶體的靜電能：

Ep=−A∣zAzB∣NAe24πε0d(20.13)E_p = -\frac{A|z_A z_B|N_A e^2}{4\pi\varepsilon_0 d} \qquad \text{(20.13)}Ep​=−4πε0​dA∣zA​zB​∣NA​e2​(20.13)
AAA 為 Madelung 常數（NaCl: 1.748；CsCl: 1.763；螢石: 2.519），ddd 為最近離子距。

加入排斥項後，Born-Mayer 方程給出晶格勢能極小值：

Ep,min=−NA∣zAzB∣e24πε0d ⁣(1−d∗d)A(20.15)E_{p,{\rm min}} = -\frac{N_A|z_A z_B|e^2}{4\pi\varepsilon_0 d}\!\left(1 - \frac{d^*}{d}\right)A \qquad \text{(20.15)}Ep,min​=−4πε0​dNA​∣zA​zB​∣e2​(1−dd∗​)A(20.15)
d∗d^*d∗ 約為 34.5 pm（軟度參數）。Born-Haber 循環可從實驗熱化學數據計算晶格焓。

20.6　共價與分子固體

共價網絡固體（covalent network solids）中所有原子以共價鍵連接成無限網絡：

鑽石：sp³ 雜化碳，四面體網絡；硬度最高，導熱性佳，電絕緣體

石墨：sp² 雜化碳，層狀結構，層內共軛 π\piπ 電子使其導電；層間以凡得瓦力連結，可作潤滑劑

奈米管（carbon nanotubes）：石墨片捲成圓柱，單壁（SWNT）或多壁（MWNT）；依捲曲角度（chirality）分扶椅型（armchair，金屬性）或鋸齒型（zigzag）

20.7　機械性質

固體對應力（stress，單位面積受力）的響應以應變（strain，相對形變）描述：

模量	定義	符號	

楊氏模量	正向應力 / 正向應變	EEE	

體積模量	壓力 / 體積應變	KKK	

剪切模量	剪切應力 / 剪切應變	GGG	

泊松比（Poisson's ratio）νP=−(橫向應變)/(縱向應變)\nu_P = -(\text{橫向應變})/(\text{縱向應變})νP​=−(橫向應變)/(縱向應變)。三個模量與泊松比的關係：

G=E2(1+νP),K=E3(1−2νP)G = \frac{E}{2(1+\nu_P)}, \qquad K = \frac{E}{3(1-2\nu_P)}G=2(1+νP​)E​,K=3(1−2νP​)E​
對離子固體，體積模量可估計為 K=8NAε/VmK = 8N_A\varepsilon/V_mK=8NA​ε/Vm​（ε\varepsilonε 為 Lennard-Jones 阱深）。

20.8　能帶理論

在晶體中，鄰近原子軌域強烈重疊，形成能帶（energy band）而非分立能階。緊束縛近似（tight-binding approximation）給出一維鏈中能量色散關係：

Ek=α+2βcos⁡ ⁣(kπN+1),k=1,2,…,N(20.21)E_k = \alpha + 2\beta\cos\!\left(\frac{k\pi}{N+1}\right), \quad k = 1, 2, \ldots, N \qquad \text{(20.21)}Ek​=α+2βcos(N+1kπ​),k=1,2,…,N(20.21)
α\alphaα 為庫侖積分，β\betaβ 為共振積分（$\beta ）。）。）。N \to \infty時能帶寬度趨近 時能帶寬度趨近 時能帶寬度趨近4|\beta|$。

填充情況決定電學性質：

金屬導體：能帶半填充（費米能級在帶內），電子可自由移動

絕緣體：滿帶與空帶之間有大能隙（$> 5$ eV）

半導體：能隙小（∼1\sim 1∼1–3 eV），室溫下部分電子可熱激發越過能隙

費米—狄拉克分布（Fermi-Dirac distribution）描述溫度 TTT 時電子佔據能量 EEE 的機率：

P(E)=1e(E−μ)/kT+1(20.23)P(E) = \frac{1}{e^{(E-\mu)/kT}+1} \qquad \text{(20.23)}P(E)=e(E−μ)/kT+11​(20.23)
μ\muμ 為化學勢（費米能級）。T=0T = 0T=0 時，$E 的全部能態填滿， 的全部能態填滿，的全部能態填滿，E > \mu$ 的全部空著。

20.9　半導體

本質半導體（intrinsic semiconductor）：純半導體，導電性由熱激發電子（n 型載子）與空穴（p 型載子）共同貢獻，隨 TTT 指數增加。

雜質半導體（extrinsic semiconductor）：摻入雜質原子的半導體：

n 型：摻入 V 族原子（如 As in Si），提供多餘電子進入導帶

p 型：摻入 III 族原子（如 B in Si），在價帶創造空穴

p-n 接面（junction）：p 型與 n 型半導體接觸，形成耗盡層。正偏（forward bias）時電流易流通（二極體），反偏（reverse bias）時電流截止。電晶體（transistor）利用此原理放大或切換電訊號。

20.10　光學性質

激子

激子（exciton）：光子吸收後產生的電子—空穴束縛對。

Frenkel 激子：電子與空穴在同一分子上，激發能通過共振傳遞

Wannier 激子：電子與空穴分屬不同分子，結合能小

Davydov 劈裂：單元晶胞中有多個分子時，激子能帶劈裂為多個組分

固態雷射

固態雷射材料利用固體晶體中的雜質離子作為增益介質：

Nd:YAG 雷射（1064 nm）：Nd³⁺ 在 YAG（釔鋁石榴石）中，4F3/2→4I11/2^4F_{3/2} \to ^4I_{11/2}4F3/2​→4I11/2​ 躍遷

Ti:藍寶石雷射（700–1100 nm 可調）：Ti³⁺ 的 2E→2T2^2E \to ^2T_22E→2T2​ 振動帶躍遷，波長連續可調

LED 與二極體雷射：GaAs（紅外），GaAs0.6_{0.6}0.6​P0.4_{0.4}0.4​（紅光）；雷射二極體在 p-n 接面處受激輻射

非線性光學

強光場下，極化率展開至高階：

μ=αE+12βE2+⋯(20.25)\mu = \alpha\mathcal{E} + \tfrac{1}{2}\beta\mathcal{E}^2 + \cdots \qquad \text{(20.25)}μ=αE+21​βE2+⋯(20.25)
β\betaβ 項（第一超極化率）導致倍頻（SHG）（second harmonic generation）：入射頻率 ω\omegaω 的光産生 2ω2\omega2ω 的輸出。光學 Kerr 效應：折射率隨光強改變（n=n0+n2In = n_0 + n_2 In=n0​+n2​I）。

20.11　磁性質

材料磁化強度 M=χH\mathcal{M} = \chi HM=χH，χ\chiχ 為體積磁化率；莫耳磁化率 χm=χVm\chi_m = \chi V_mχm​=χVm​。

$\chi 抗磁性（diamagnetic），閉殼層分子，弱排斥外場

$\chi > 0$：順磁性（paramagnetic），含未配對電子，移向強場

Curie 定律（順磁性）：

χm=A+CT(20.33)\chi_m = A + \frac{C}{T} \qquad \text{(20.33)}χm​=A+TC​(20.33)
C=NAge2μ0μB2S(S+1)/(3k)C = N_A g_e^2 \mu_0 \mu_B^2 S(S+1)/(3k)C=NA​ge2​μ0​μB2​S(S+1)/(3k) 為 Curie 常數。永久磁矩：

μ=ge{S(S+1)}1/2μB,μB=eℏ2me=9.274×10−24 J T−1\mu = g_e\{S(S+1)\}^{1/2}\mu_B, \qquad \mu_B = \frac{e\hbar}{2m_e} = 9.274\times10^{-24}\,\text{J T}^{-1}μ=ge​{S(S+1)}1/2μB​,μB​=2me​eℏ​=9.274×10−24J T−1

鐵磁性與反鐵磁性

鐵磁性（ferromagnetism）：相鄰電子自旋透過交換作用平行排列，出現自發磁化（如鐵、鈷、鎳），低於居里溫度 TCT_CTC​ 時存在。

反鐵磁性（antiferromagnetism）：相鄰自旋反平行，淨磁矩為零，低於Néel 溫度 TNT_NTN​ 時存在（如 MnO）。

溫度獨立順磁性（TIP）：某些無未配對電子的分子仍有小正磁化率，來自磁場混合激發態。

20.12　超導體

超導體（superconductor）在臨界溫度 TcT_cTc​ 以下電阻降為零，並完全排斥磁場（Meissner 效應）。

臨界場強 HcH_cHc​ 與溫度的關係：

Hc(T)=Hc(0) ⁣(1−T2Tc2)(20.36)H_c(T) = H_c(0)\!\left(1 - \frac{T^2}{T_c^2}\right) \qquad \text{(20.36)}Hc​(T)=Hc​(0)(1−Tc2​T2​)(20.36)

低溫超導（BCS 理論）

中心概念為Cooper 對（Cooper pair）：一個電子在晶格中引起局部正電荷積聚，吸引另一個電子形成對。Cooper 對以玻色子方式傳導，不受散射，故電阻為零。

Type I：外場超過 HcH_cHc​ 即失去超導性（如純金屬）

Type II：有兩個臨界場 Hc1H_{c1}Hc1​ 與 Hc2H_{c2}Hc2​，中間混合態允許磁通量局部滲入（包含高溫超導體 HTSC）

高溫超導體（HTSC）

1986 年發現的銅氧化物陶瓷（如 YBa₂Cu₃O₇，「123」超導體）的 TcT_cTc​ 可超過 77 K（液氮沸點）。HgBa₂Ca₂Cu₂O₈ 的 Tc=153 KT_c = 153\,\text{K}Tc​=153K。機制尚未完全闡明，涉及 CuO₂ 層中電子的集體行為。

重點整理

主題	關鍵概念	

晶體結構	7 晶系，14 Bravais 格子；Miller 指數 (hkl)(hkl)(hkl)；fcc/hcp 堆積分率 0.7405	

布拉格定律	nλ=2dsin⁡θn\lambda = 2d\sin\thetanλ=2dsinθ	

結構因子	Fhkl=∑jfje2πi(hxj+kyj+lzj)F_{hkl} = \sum_j f_j e^{2\pi i(hx_j+ky_j+lz_j)}Fhkl​=∑j​fj​e2πi(hxj​+kyj​+lzj​)	

Madelung 常數	NaCl: 1.748；CsCl: 1.763	

Born-Mayer	Ep,min=−(NA∣zAzB∣e2/4πε0d)(1−d∗/d)AE_{p,{\rm min}} = -(N_A|z_Az_B|e^2/4\pi\varepsilon_0d)(1-d^*/d)AEp,min​=−(NA​∣zA​zB​∣e2/4πε0​d)(1−d∗/d)A	

能帶（緊束縛）	Ek=α+2βcos⁡(kπ/(N+1))E_k = \alpha + 2\beta\cos(k\pi/(N+1))Ek​=α+2βcos(kπ/(N+1))，帶寬 4∣β∣4|\beta|4∣β∣	

費米—狄拉克	P(E)=1/(e(E−μ)/kT+1)P(E) = 1/(e^{(E-\mu)/kT}+1)P(E)=1/(e(E−μ)/kT+1)	

Curie 順磁	χm=A+C/T\chi_m = A + C/Tχm​=A+C/T，μ=geS(S+1) μB\mu = g_e\sqrt{S(S+1)}\,\mu_Bμ=ge​S(S+1)​μB​	

超導臨界場	Hc(T)=Hc(0)(1−T2/Tc2)H_c(T) = H_c(0)(1-T^2/T_c^2)Hc​(T)=Hc​(0)(1−T2/Tc2​)
